Repository: MATS64662-2020-Group-1/FEM

# Finite Element Modelling (FEM)

Assigned to: Sakina Rehman + Guy Bowker

This task involves using available open-source FE and image-analysis packages. The ‘cleaned’ image will be imported and using the generated mesh, assigned different material IDs/boundary conditions to different regions of the image. This highlights the importance of segmentation/mesh generation when pre-processing the image. From this, the packages will be used to create FE physics simulations e.g. deformation or heat flow in a composite.
Firstly, test cases will be created, which is a simple case where the solution is known (e.g. 1D heat conduction with a source at a known location) and compared to textbook/existing answers. If the solution is very different to the known solution, then it is clear that something is erroneous in the simulation. Each repository should have a suite of test cases to ensure the code is running as expected and to add a level of trust in the code. Each test case should be quick, easy to run and the solution should be clear.

In terms of finding the FE packages, a simple Google search of ‘FE packages in Python’ can be done or skimage, http://sfepy.org/doc-devel/index.html, https://github.com/sfepy/sfepy can be used. Examples should also be created showcasing the project, using the available resources, and recreated for this project.

File: ti6-4_material_properties.txt
## Ti 6-4 (grade 5) room temperature annealed material parameters ## 

# Overall mechanical #

poisson's ratio = 0.342

modulus of elasticity = 113.8 GPa

tensile elastic limit = 880 MPa

ultimate tensile strength = 950 MPa

# Overall Thermal #

Specific heat capacity = 0.5263 J / g * degreeC

conductivity = 6.7 W/m * K

thermal expansion co-eff (roomT = 20 degC) = 8.6 micrometres/metre/degreeC
 = 8.6e-06 degC^-1
 
 Beta-Transus = 980C
 
 # ALPHA PHASE PROPERTIES # HCP
 
 Plastic, 900C
 c/a = 1.587
 Critical resolved shear stresses CRSS for strain rate 0.05/s: (MPa)
 100.   100.   700.   (prismatic, basal, pyramidal respectively)
 
 # BETA PHASE PROPERTIES # BCC
 
 Plastic, 900C
 CRSS 0.05/s (MPa)
 6.   6.   
 
 beta phase 58 GPa for 20% V [pg17, Titanium, Lutjering]
 
Properties found from:

* Materials Properties Handbook: Titanium Alloys, R. Boyer, G. Welsch, and E. W. Collings, eds. ASM International, Materials Park, OH, 1994.

* http://asm.matweb.com/search/SpecificMaterial.asp?bassnum=MTP641

* C. Zambaldi, "Orientation informed nanoindentation of a-titanium: Indentientation pileup in hexagonal metals deforming by prismatic slip", J. Mater., Vol. 27, No. 1, Jan 14, 2012

* Lütjering, G. and Williams, J.C., 2007. Titanium. Springer Science & Business Media.
